Repository: khaza15143Lev/longWiki

# NCHRP 01-64 — LLM Wiki (GitHub Pages)

This folder is a static website that hosts the **NCHRP 01-64** wiki plus an **in-browser LLM** (WebLLM). It runs entirely client-side: no server, no API keys.

## Host on GitHub Pages

1. Put the contents of this folder at the **root of a GitHub repo**
2. In GitHub: **Settings → Pages → Source: Deploy from branch → main → / (root)**
3. Visit the published site URL

> Note: first load downloads the model (~300MB) and caches it in the browser.

## Repo wiki import

On first run (when browser storage is empty), the site imports the markdown files listed in `wiki-manifest.json` into `localStorage`.

- Wiki markdown lives in `wiki/`
- The manifest is generated from `wiki/**/*.md` (excluding `wiki/.obsidian/**`) plus `index.md` and `log.md`

## Updating the manifest

If you add/remove markdown files under `wiki/`, regenerate the manifest:

```powershell
PowerShell -NoProfile -ExecutionPolicy Bypass -File .\\scripts\\generate-manifest.ps1
```

File: wiki/sources/ardani-et-al-2003-colorado.md
---
title: "Evaluation of Premature PCCP Longitudinal Cracking in Colorado"
category: source
tags: [longitudinal-cracking, saw-cut-depth, vibrator-trails, PCCP, CDOT]
sources: [ardani-et-al-2003-colorado]
created: 2026-05-03
updated: 2026-05-03
author: "Ardani, Ahmad; Hussain, Shamshad; LaForce, Robert"
published: 2003-01-01
doi: ""
scanned: false
---

# Evaluation of Premature PCCP Longitudinal Cracking in Colorado

**Report No.** CDOT-DTD-R-2003-1  
**Published** January 2003  
**Sponsor** Colorado Department of Transportation (CDOT), FHWA

## Overview

This Colorado Department of Transportation report documents the investigation of premature longitudinal cracking in portland cement concrete pavements (PCCP) across three sites in Region 1: I-70 near Agate, US-287 at Kit Carson, and I-70 at Deer Trail. The study identifies two primary causes and results in two new CDOT specifications aimed at preventing recurrence.

## Key Claims

1. **Shallow saw-cut depth is the primary cause** — Shoulder joint saw-cuts less than 1/3 of slab thickness (D/3 for 12-ft slabs, 0.4D for 14-ft slabs) fail to create a weakened plane, causing random longitudinal cracking to relieve internal stresses (p. v, p. 11).

2. **Malfunctioning vibrators create vibrator trails** — Vibrators set too high or prolonged vibration at low paver speed over-consolidates concrete, reducing air content and forming weakened planes along vibrator paths (p. v, pp. 7-8).

3. **14-ft slab design is not a contributing factor** — The study explicitly cleared the wider slab design, validating CDOT's 1996 adoption based on LTPP SPS-2 research (p. v, p. 11).

4. **Expansive subgrade soils contribute to differential settlement** — Soils with high plasticity index (PI=30-39) and poor compaction cause longitudinal cracking with differential settlement, though these were isolated cases in the study (p. 4, p. 6, p. 11).

5. **Core evidence confirms air content reduction** — Petrographic analysis by CTL showed cores from vibrator trails had consistently lower air content than cores taken 18 inches away in the center of the lane (p. 7, Appendix C).

## Notable Quotes

- "Examination of cores from several locations on US-287 and I-70 revealed longitudinal joint saw-cuts that were less than 1/3 of the thickness of pavement, i.e., not deep enough to instigate weakened plane cracking. As a result, longitudinal cracks developed to relieve the internal stresses in the concrete." (p. v)
- "Vibrator frequency set too high and/or prolonged vibration at low paver speed was determined to be the main factor that caused longitudinal cracking along the vibrator trails." (p. v)
- "This study found that the 14-foot-wide slab design was not among the causes of longitudinal cracking. CDOT adopted the 14-foot slab design in 1996 based on the results of the LTPP SPS-2 experiment, and a supplemental study conducted by Dr. Michael Darter of ERES." (p. 11)

## Figures

- **Fig. 1, p. 4** — Premature longitudinal crack on I-70 westbound near Agate (straight crack at consistent distance from edge)
- **Fig. 2, p. 4** — Differential settlement on I-70 westbound near Agate (wandering crack pattern)
- **Fig. 3, p. 5** — Reference pins installed across a joint (monitoring setup)
- **Fig. 4, p. 6** — Installation of steel rebar stitches across a crack (remediation method)
- **Fig. 5, p. 7** — Core locations on vibrator trail, US-287 southbound (sampling layout)
- **Fig. 6, p. 8** — Cores from US-287 southbound (showing crack propagation)
- **Fig. 9, p. 10** — Cores from non-working shoulder joint on I-70 at Deer Trail (saw-cut depth deficiency)

## Field Investigation Sites

### I-70 Near Agate (MP 338.3-348.15)
- Built 1998-1999, distresses found Aug 2001
- Two crack types: (1) straight cracks from improper vibration, (2) wandering cracks with differential settlement from expansive soils (PI=30-39)
- Remediation: reference pins, core drilling at crack ends, steel rebar cross-stitching

### US-287 at Kit Carson
- Built 1998, 9 miles, 14-ft wide slabs, 9 inches thick
- Only 0.30% of slabs cracked
- Both shallow saw-cuts AND vibrator trails contributed
- Split tensile strength testing inconclusive (Table 1, p. 9)

### I-70 at Deer Trail (MP 326-327)
- Built 1987, 12-ft wide slabs, 10.25 inches deep
- Saw-cuts measured 2-2.25 inches (35% shallower than D/3)
- Lower cement content mix (565 lb. total, including 110 lb. fly ash)

## Connections to Existing Wiki

This is the first source ingested into the wiki. Key entities and concepts identified for new pages:
- [[cdot]] (Colorado Department of Transportation)
- [[ltpp-sps-2]] (Long-Term Pavement Performance Specific Pavement Studies)
- [[michael-darter]] (researcher who validated 14-ft slab design)
- [[longitudinal-cracking]] (primary distress type studied)
- [[saw-cut-depth]] (critical construction practice)
- [[vibrator-trails]] (construction defect from over-vibration)
- [[weakened-plane]] (design concept for crack initiation)
- [[expansive-soils]] (subgrade condition causing differential settlement)

## Related

[[longitudinal-cracking]]
[[saw-cut-depth]]
[[vibrator-trails]]
[[expansive-soils]]

File: wiki/sources/chen-2014-longitudinal-joint-repairs.md
---
title: "Repairs of Longitudinal Joint Separations and Their Performances"
category: source
tags: [longitudinal-joint-separation, slot-stitching, stapling, cross-stitching, tie-bars, repair-methods, LTE]
sources: [chen-2014-longitudinal-joint-repairs]
created: 2026-05-03
updated: 2026-05-03
author: "Chen, Dar Hao"
published: 2014-01-23
doi: "10.1016/j.conbuildmat.2013.12.091"
scanned: false
---

# Repairs of Longitudinal Joint Separations and Their Performances

**Journal** Construction and Building Materials, Vol. 54, pp. 496–503  
**Sponsor** Texas Department of Transportation (TxDOT)

## Overview

Evaluates three repair methods for longitudinal joint separations and slab faulting in CRCP and JCP across seven Texas field projects: slot stitching, stapling, and cross stitching. Provides laboratory comparison, field case studies, cost analysis, and performance recommendations.

## Key Claims

1. **Tie bar failure is root cause** — Absence, corrosion, or rupturing of tie bars at longitudinal construction joints causes larger slab deflections, pumping, and ultimately lane separation, cracking, and faulting ([[chen-2014-longitudinal-joint-repairs]], pp. 496-497).

2. **Low LTE indicates separation risk** — Load Transfer Efficiency (LTE) values below 40% consistently found at longitudinal joints with separation; determined from FWD testing ([[chen-2014-longitudinal-joint-repairs]], p. 497).

3. **Slot stitching most cost-effective** — Restores load transfer and horizontal anchorage using deformed bars installed in saw-cut slots at mid-depth. Ultimate shear load: 12.0 kips vs. 6.7 kips for stapling. IH35 project: $160/bar (741 bars), half the cost of full-depth repair ([[chen-2014-longitudinal-joint-repairs]], pp. 498-499).

4. **Stapling performance depends on filler material** — U-shaped bars at max 3-in. depth (vs. 6-in. for slot stitching); filled with low-modulus elastomeric concrete. Houston district: some projects performing well >8 years. Material B (elastomeric) outperformed Material C (cracking, spalling, debonding observed). Stapling costs 2x more than slot stitching ([[chen-2014-longitudinal-joint-repairs]], pp. 500-501).

5. **Cross stitching limited to tight cracks** — Alternating diagonal holes with #6 deformed bars and epoxy. Failed on US59 (faulted slabs, poor LTE) within 2 years. Effective on SH289 (tight cracks, strong base support, good aggregate interlock), but effectiveness uncertain — unstitched cracks showed similar performance ([[chen-2014-longitudinal-joint-repairs]], pp. 501-502).

6. **Weak base/subgrade causes recurring FDR failures** — US75: DCP showed base modulus 15-30 ksi vs. expected >50 ksi; subgrade CBR = 5, modulus = 7 ksi. Full-depth repairs failed in <1 year because weak foundation not replaced ([[chen-2014-longitudinal-joint-repairs]], p. 499).

7. **Class P concrete filler recommended** — Least expansive slot filler material; performed well without longitudinal movement after repairs on IH35 and US75. Requirements: 7-day flexural ≥570 psi or compressive ≥3500 psi; 28-day flexural ≥680 psi or compressive ≥4400 psi ([[chen-2014-longitudinal-joint-repairs]], pp. 498-499).

## Notable Quotes

- "Slot stitching has been used successfully to restore load transfer along longitudinal joint and provide horizontal anchorage to prevent further lane separation." (p. 499)
- "The cost would be double if full depth repair was used instead of slot stitching to repair the wide longitudinal joint separations." (p. 496)
- "Cross stitching maybe used to repair cracks/separations that are fairly tight. For wider cracks/joint separations and/or faulted slabs, cross stitching is not suitable." (p. 502)

## Figures

- **Fig. 1, p. 497** — Lane separation, faulted and shattered slabs (IH35, US59, US75)
- **Fig. 2, p. 497** — Ruptured tie bar at longitudinal joint
- **Fig. 3, p. 497** — Void and cracks near joint (pumping evidence)
- **Fig. 4, p. 498** — Slot stitching cross section (deformed bar arrangement)
- **Fig. 8, p. 500** — Stapling cross section (U-shaped bars, elastomeric concrete)
- **Fig. 10, p. 501** — Diagonal holes for cross stitching
- **Fig. 11, p. 502** — Localized cracking failures in cross stitching (US59)

## Case Studies Summary

| Project | Pavement | Repair | Outcome | Cost |
|---|---|---|---|---|
| IH35 Waco | CRCP, 2-in. separation | Slot stitching (2010) | Excellent after 2 yrs heavy traffic | $118,560 (741 bars) |
| US75 | JCP, faulted slabs, weak base | Slot stitching + polyurethane lift | Good; FDR had failed <1 yr | — |
| LP410/IH45 Houston | CRCP, stabilized base | Stapling (Material B) | Good after >8 years | — |
| US290 Houston | CRCP, 10-in. | Stapling (improper filler) | Filler cracking/spalling/debonding | — |
| US59 Atlanta | JCP, no dowels, no base | Cross stitching + foam level | Failed within 2 years | — |
| SH289 | JCP, 9-in., lime-treated | Cross stitching | Good condition after 6 yrs, but uncertain effectiveness | — |

## Connections to Existing Wiki

- Provides practical repair guidance for [[longitudinal-cracking]] and [[longitudinal-joint-separation]] distresses identified in [[ardani-et-al-2003-colorado]]
- Slot stitching similar to [[dowel-bars]] retrofit but applied to longitudinal joints
- LTE concept relates to [[load-transfer]] evaluation methodology in [[ozbeki-et-al-trr-1043]]
- Tie bar failure mechanism connects to [[tayabji-trr-1062]] on dowel/tie bar placement and performance
- FWD-based LTE assessment consistent with NDT approaches in [[uddin-et-al-trr-1482]]

## Related

[[longitudinal-cracking]]
[[load-transfer]]
[[dowel-bars]]
[[tayabji-trr-1062]]
[[ozbeki-et-al-trr-1043]]

File: wiki/sources/desantis-roesler-2022-stabilized-support-layers.md
---
title: "Performance Evaluation of Stabilized Support Layers for Concrete Pavements"
category: source
tags: [subbase-erosion, stabilized-base, Hamburg-wheel-tracking, FWD, MIRA, CAM-II, HMA-subbase]
sources: [desantis-roesler-2022-stabilized-support-layers]
created: 2026-05-03
updated: 2026-05-03
author: "DeSantis, John; Roesler, Jeffery"
published: 2022-02
doi: "10.36501/0197-9191/22-003"
scanned: false
---

# Performance Evaluation of Stabilized Support Layers for Concrete Pavements

**Report** FHWA-ICT-22-003, Illinois Center for Transportation  
**Sponsor** Illinois Department of Transportation (R27-193-6), FHWA

## Overview

Evaluates erosion potential of stabilized subbases (HMA and PCC) under concrete pavements in Illinois through field surveys (FWD, MIRA, coring) and laboratory Hamburg Wheel-Tracking Device (HWTD) testing. Identifies subbase erosion as a cause of longitudinal cracking through loss of support.

## Key Claims

1. **Subbase erosion causes longitudinal cracking** — Loss of support from eroded stabilized subbases leads to severe distresses including pumping, faulting, corner breaks, and longitudinal cracking that spans multiple slabs ([[desantis-roesler-2022-stabilized-support-layers]], pp. 161-164).

2. **HMA subbases performed well** — Field survey results showed HMA stabilized subbases did not lead to poor performance of concrete pavements across tested sections ([[desantis-roesler-2022-stabilized-support-layers]], pp. 192-193).

3. **PCC subbase erosion in poor drainage** — Evidence of erosion in poor drainage locations (underpasses, sag vertical curves) for pavements with PCC stabilized subbase, though no faulting observed at transverse joints ([[desantis-roesler-2022-stabilized-support-layers]], pp. 196-197).

4. **Bonded concrete overlay erosion-susceptible** — One site with bonded concrete inlay over existing composite pavement (HMA over PCC) was erosion-susceptible, contributing to severe failures along with heavy truck traffic, inadequate slab thickness, and longitudinal joints in outer wheel path ([[desantis-roesler-2022-stabilized-support-layers]], pp. 193-196).

5. **CAM II cement content affects erosion** — Laboratory HWTD testing of Illinois CAM II (Cement Aggregate Mixture II) showed mixes with lower cement contents were more likely to experience erosion than mixes with higher cement contents ([[desantis-roesler-2022-stabilized-support-layers]], pp. 178-179).

6. **HWTD recommended for erosion testing** — Hamburg Wheel-Tracking Device recommended as performance test for assessing erodibility of HMA or PCC stabilized subbase support layers. No changes recommended for HMA subbases; HWTD testing should be considered for PCC stabilized layers ([[desantis-roesler-2022-stabilized-support-layers]], pp. 199-200).

## Connections to Existing Wiki

- Subbase erosion mechanism connects to [[tayabji-trr-1062]] (construction-related distress from poor support)
- MIRA ultrasonic testing relates to [[rao-abdualla-sufian-2024-dowel-tie-bar-cracking]] (delamination detection)
- Longitudinal cracking from loss of support contrasts with [[lim-tayabji-2005-early-age-longitudinal-cracking]] (thermal/restraint cracking)
- CAM II erosion relates to [[probabilistic-crack-model]] (support variability effects)
- FWD backcalculated k-value connects to [[ozbeki-et-al-trr-1043]] (NDT for joint evaluation)

## Related

[[subbase-erosion]]
[[stabilized-base]]
[[rao-abdualla-sufian-2024-dowel-tie-bar-cracking]]
[[loss-of-support]]

File: wiki/sources/heath-roesler-2000-top-down-cracking-FSHCC.md
---
title: "Top-Down Cracking of Rigid Pavements Constructed with Fast-Setting Hydraulic Cement Concrete"
category: source
tags: [top-down-cracking, FSHCC, drying-shrinkage, ILLI-SLAB, Palmdale, environmental-cracking]
sources: [heath-roesler-2000-top-down-cracking-FSHCC]
created: 2026-05-03
updated: 2026-05-03
author: "Heath, Andrew C.; Roesler, Jeffery R."
published: 2000
doi: ""
scanned: false
---

# Top-Down Cracking of Rigid Pavements Constructed with Fast-Setting Hydraulic Cement Concrete

**Journal** Transportation Research Record 1712, Paper No. 00-0974  
**Sponsor** California Department of Transportation (Caltrans), UC Berkeley Pavement Research Center

## Overview

Investigates top-down cracking of FSHCC test sections in Palmdale, California under environmental loading (no traffic). Uses ILLI-SLAB (ILSL2) FEA and field instrumentation to demonstrate that differential drying shrinkage combined with nonlinear negative temperature gradients causes top-down cracking, with longer slabs cracking while shorter slabs remain intact.

## Key Claims

1. **Top-down cracking from environmental loading** — 37 of 74 slabs cracked under environmental influences before any traffic loading. Cores confirmed cracking began at top of slabs and propagated downward ([[heath-roesler-2000-top-down-cracking-FSHCC]], pp. 13-14, 421-423).

2. **Differential drying shrinkage primary cause** — After 2 months, strains at tops of slabs increased significantly while bottoms remained constant. Increase due to drying shrinkage, not thermal contraction. Differential strains through slab thickness resulted in slab bending stresses exceeding concrete strength ([[heath-roesler-2000-top-down-cracking-FSHCC]], pp. 427-434).

3. **Longer slabs crack, shorter don't** — Maximum stress for longer (5.8m) slabs was ~13% greater than flexural strength (5.14 MPa). Maximum stress in shorter (4m) slabs was 23% lower than longer slabs and less than flexural strength. Explains why longer slabs cracked, shorter remained largely uncracked ([[heath-roesler-2000-top-down-cracking-FSHCC]], pp. 400-406).

4. **Nighttime worst-case gradients** — Highest concrete tensile stresses developed at top of slab under extreme negative temperature gradients (during night). Both shrinkage differential and nonlinear nighttime temperature gradients increase tensile stresses at top ([[heath-roesler-2000-top-down-cracking-FSHCC]], pp. 386-392).

5. **Corner loading critical** — Load plus environmental stress analysis showed critical failure location at corner of slab, not midslab edge. Stresses for midslab edge loading with positive temperature gradient and no shrinkage gradient were ~40% lower than corner loading case ([[heath-roesler-2000-top-down-cracking-FSHCC]], pp. 407-417, 448-451).

6. **Permanent upward curl** — JDMDs showed significant corner curling with as much as 2.5mm daily movement. Corner deflection data suggested slab corners permanently curled upward due to differential drying shrinkage, resulting in unsupported corner condition at all times ([[heath-roesler-2000-top-down-cracking-FSHCC]], pp. 435-443).

7. **FSHCC not inherently high-shrinkage** — Laboratory testing showed some CsA cements could have lower shrinkage than Type II cements. FSHCC does not necessarily indicate high shrinkage differentials ([[heath-roesler-2000-top-down-cracking-FSHCC]], pp. 455-468).

## Connections to Existing Wiki

- Top-down cracking mechanism connects to [[kaya-et-al-2019-widened-jpcp-longitudinal-cracking]] (Iowa field observations)
- Differential drying shrinkage relates to [[lim-tayabji-2005-early-age-longitudinal-cracking]] (early-age restraint cracking)
- Nighttime negative gradients support [[yang-et-al-2020-widened-concrete-pavements]] (late-afternoon paving recommendation)
- ILLI-SLAB FEA connects to [[uddin-et-al-trr-1482]] (3D FEA approaches)
- Corner loading critical finding relates to [[dere-asgari-sotelino-archer-2006-skewed-jpcp]] (skewed joint stress concentrations)

## Related

[[top-down-cracking]]
[[drying-shrinkage]]
[[nighttime-cracking]]
[[illi-slab]]
[[corner-loading]]

File: wiki/sources/janda-1935-wisconsin-highway-13.md
---
title: "Longitudinal Cracking of Concrete Pavements on State Highway 13 in Clark and Taylor Counties, Wisconsin"
category: source
tags: [frost-heave, expansive-soils, tie-bars, reinforcement, longitudinal-cracking, historical]
sources: [janda-1935-wisconsin-highway-13]
created: 2026-05-03
updated: 2026-05-03
author: "Janda, H. E."
published: 1935-01-01
doi: ""
scanned: false
---

# Longitudinal Cracking of Concrete Pavements on State Highway 13 in Clark and Taylor Counties, Wisconsin

**Publication** Highway Research Board Proceedings, pp. 157-169  
**Sponsor** University of Wisconsin, Wisconsin Highway Commission

## Overview

Classic 1935 field study documenting excessive longitudinal cracking in concrete pavements built on Colby silt-loam soil in north-central Wisconsin. Establishes frost heave as the primary mechanism and evaluates the effects of tie bar spacing, reinforcement, and roadbed elevation on crack development.

## Key Claims

1. **Cracking confined to specific soil type** — Excessive longitudinal cracking found exclusively on Colby silt-loam soil; cracking ceased abruptly when road passed to other soil types. Soil: exceedingly fine-grained, dense, plastic, subject to excessive frost heaving ([[janda-1935-wisconsin-highway-13]], pp. 157-159).

2. **Frost heave is the mechanism** — Three frost-related scenarios identified:
   - **Case 1 (center heaving)**: Snow removed from center, edges insulated; faster freezing at center causes upward heave. Stiffened central portion (from tie bars) lifts as unit, causing rupture beyond tie bar ends.
   - **Case 2 (edge heaving)**: Edges heave before center; tie bar stiffening causes longitudinal rupture.
   - **Case 3 (edge sinking)**: Non-uniform thaw + heavy vehicles on soft subgrade produce cracking ([[janda-1935-wisconsin-highway-13]], pp. 166-167, Fig. 6).

3. **Tie bars stiffen central portion** — Tie bars lacing two slabs together prevent lateral movement but also stiffen the center. Cracks form 2.5-4 ft from centerline, approximately at ends of tie bars. Closer tie bar spacing (2 ft) produced MORE cracking than wider spacing (4 ft) ([[janda-1935-wisconsin-highway-13]], pp. 166-168).

4. **Reforcement dramatically reduces cracking**:
   - 49-lb mesh: longitudinal cracking reduced from 88 ft/100 ft to 4.2 ft/100 ft (95% reduction); transverse cracking reduced 44%
   - 1/2-in. bar mat: longitudinal cracking reduced from 40.5 ft/100 ft to 5.2 ft/100 ft (87% reduction); transverse cracking reduced 27%
   - All cracks in reinforced sections were extremely narrow/tight ([[janda-1935-wisconsin-highway-13]], Tables II-IV, VI).

5. **"High line" profile reduces cracking** — Elevated roadbed with fill material from wide ditches at either side reduced frost heave effects. SH-29 east of Abbotsford (high profile) showed little cracking ([[janda-1935-wisconsin-highway-13]], pp. 167-168).

6. **Pavement cross-sections show center peak** — Accurate surveys confirmed pavement heaved upward at centerline in frost-affected areas, consistent with Case 1 theory ([[janda-1935-wisconsin-highway-13]], Fig. 7).

## Notable Quotes

- "The Colby silt-loam soil is an exceedingly fine-grained soil, dense and plastic... conducive to frost heaving, and this action is probably the real reason for the longitudinal cracking of the concrete pavements in this area." (p. 166)
- "The longitudinal joint should be so designed as to maintain the central edges of the slab at the same elevation yet permit bending at the joint when a warping action is present." (p. 169)

## Figures

- **Fig. 2, p. 158** — Map showing cracking locations relative to Colby silt-loam soil boundary
- **Fig. 3, p. 159** — Soil column of Colby silt-loam (three layers)
- **Fig. 4, pp. 164-165** — Crack survey map (Projects 147-Re, 147-S, 332-B, 31)
- **Fig. 6, p. 167** — Three theory cases of longitudinal cracking (center heaving, edge heaving, edge sinking)
- **Fig. 7, p. 168** — Pavement cross-sections showing theoretical vs. actual (1936) profiles with center peak

## Soil Analysis

Colby silt-loam properties (Table V):
| Layer | Liquid Limit | Plastic Index | Colloidal Clay % |
|---|---|---|---|
| Top-soil (1) | 36.5 | 9.0 | 25.0 |
| Mottled silt-loam (3) | 28.2 | 5.5 | 19.0 |
| Dense clay-loam (5) | 30.5 | 12.4 | 20.0 |
| Grayish clay-loam (6) | 45.9 | 20.9 | 33.0 |

## Connections to Existing Wiki

- First identified frost heave as cause of [[longitudinal-cracking]] with [[expansive-soils]], predating [[ardani-et-al-2003-colorado]] by 68 years
- Tie bar stiffening mechanism connects to [[longitudinal-joint-separation]] and [[tie-bars]] concepts
- Reinforcement effectiveness supports modern CRCP design principles
- Soil-plasticity-based cracking mechanism relates to [[probabilistic-crack-model]] (material variability affects crack control)
- Historical baseline for understanding climate-related pavement distress

## Related

[[longitudinal-cracking]]
[[expansive-soils]]
[[frost-heave]]
[[tie-bars]]

File: wiki/sources/kaya-et-al-2019-widened-jpcp-longitudinal-cracking.md
---
title: "Numerical Analysis of Longitudinal Cracking in Widened Jointed Plain Concrete Pavement Systems"
category: source
tags: [widened-slabs, numerical-analysis, shoulder-design, tied-PCC-shoulder, HMA-shoulder, Iowa]
sources: [kaya-et-al-2019-widened-jpcp-longitudinal-cracking]
created: 2026-05-03
updated: 2026-05-03
author: "Kaya, Orhan; Zhang, Yang; Ceylan, Halil; Kim, Sunghwan; Yang, Shuo; Taylor, Peter C.; Gopalakrishnan, Kasthurirangan"
published: 2019
doi: ""
scanned: false
---

# Numerical Analysis of Longitudinal Cracking in Widened Jointed Plain Concrete Pavement Systems

**Journal** International Journal of Pavement Research and Technology 12(3), pp. 277-287  
**Sponsor** Iowa Department of Transportation, Iowa State University

## Overview

Numerical analysis of longitudinal cracking mechanism in widened JPCP using FEA. Identifies critical four-axle truck load configuration with axle loads near transverse edges as highest cracking scenario. Compares shoulder design alternatives for mitigation.

## Key Claims

1. **All longitudinal cracks are top-down** — Field investigations in Iowa confirmed all longitudinal cracks are top-down cracks starting mostly from transverse joints about 0.6-1.2m (2-4ft) away from widened slab edges ([[kaya-et-al-2019-widened-jpcp-longitudinal-cracking]], pp. 89-92).

2. **Critical loading scenario** — Four-axle truck with center of axle loads placed close to transverse edges identified as critical loading scenario. When axle loads on adjacent slabs, tensile stresses transferred to critical slab, resulting in very high tensile stress accumulation around top surface close to transverse edge ([[kaya-et-al-2019-widened-jpcp-longitudinal-cracking]], pp. 845-859).

3. **Negative temperature gradient amplifies** — High negative temperature gradient (slabs curl up) combined with axle loads on adjacent slabs transfers top tensile stresses to critical slabs, creating extremely high top tensile stresses around transverse joints ([[kaya-et-al-2019-widened-jpcp-longitudinal-cracking]], pp. 851-859).

4. **Tied PCC shoulders outperform HMA** — Sites with tied PCC shoulder exhibited fewer longitudinal cracks than sites with HMA shoulders. Tied PCC shoulder design performs better than HMA and granular shoulders for longitudinal crack potential ([[kaya-et-al-2019-widened-jpcp-longitudinal-cracking]], pp. 91-92, 912-914).

5. **Widened slabs increase cracking potential** — Higher top-to-bottom tensile stress ratio and top tensile stress observed with widened slabs (4.3m/14ft) with partial-depth tied PCC shoulder compared to regular slabs (3.7m/12ft) with full-depth tied PCC shoulder ([[kaya-et-al-2019-widened-jpcp-longitudinal-cracking]], pp. 866-873).

6. **HMA shoulders minimal effect** — HMA shoulder not tied to slabs, so no load transfer between slab and HMA shoulder; LTE of only 10% between shoulder and slab bases. Widened or regular slabs with HMA shoulders demonstrate similar behavior to no shoulder ([[kaya-et-al-2019-widened-jpcp-longitudinal-cracking]], pp. 883-892).

7. **Five mitigation recommendations**:
   - Longitudinal cracks mainly in traffic lane 0.3-0.6m (2-4ft) from slab edge
   - Shorter joint spacing reduces curling/warping and longitudinal cracking
   - Most cracks start from slab transverse joints
   - Proper dowel bar installation helps mitigate (restrains vertical deflection)
   - Tied PCC shoulder design outperforms HMA and granular shoulders ([[kaya-et-al-2019-widened-jpcp-longitudinal-cracking]], pp. 896-914)

## Connections to Existing Wiki

- Confirms [[xiao-wu-2018-louisiana-longitudinal-cracking]] findings on widened slabs increasing longitudinal cracking
- Supports [[saboori-et-al-2021-pavement-me-calibration]] (widened shoulders perform poorly in California)
- Tied PCC shoulder recommendation connects to [[chen-2014-longitudinal-joint-repairs]] (joint performance)
- Negative temperature gradient mechanism relates to [[lim-tayabji-2005-early-age-longitudinal-cracking]] (first night cracking)
- Dowel bar restraint connects to [[seo-kim-2013-dowel-longitudinal-cracking]] (vertical translation effects)

## Related

[[widened-slab]]
[[tied-concrete-shoulder]]
[[xiao-wu-2018-louisiana-longitudinal-cracking]]
[[shoulder-design]]
[[top-down-cracking]]

File: wiki/sources/mateos-harvey-2021-early-age-premature-cracking.md
---
title: "Early-Age and Premature Cracking in Jointed Plain Concrete Pavements: Literature Review"
category: source
tags: [early-age-cracking, premature-cracking, construction-practices, Caltrans, mixture-design, curing]
sources: [mateos-harvey-2021-early-age-premature-cracking]
created: 2026-05-03
updated: 2026-05-03
author: "Mateos, Angel; Harvey, John"
published: 2021-07
doi: "10.7922/G2ZC815G"
scanned: false
---

# Early-Age and Premature Cracking in Jointed Plain Concrete Pavements: Literature Review

**Report** UCPRC-TM-2020-03, University of California Pavement Research Center  
**Sponsor** California Department of Transportation (65A0628), PPRC Project 4.74

## Overview

Literature review identifying factors leading to early-age and premature cracking in JPCP, with focus on California applications. Finds most cracking cases related to poor construction practices, with agreement on mechanisms but limited study of premature cracking specifically.

## Key Claims

1. **Poor construction practices primary cause** — In most reported cases, early-age and premature cracking related to poor construction practices: over-consolidation (low entrained air, segregation), poor dowel alignment (locked joints), multi-lane paving under different weather, paving on frozen base, non-uniform base thickness, built-in curling from hot weather paving, poor curing ([[mateos-harvey-2021-early-age-premature-cracking]], pp. 1425-1431).

2. **Early-age cracking mechanism agreed** — Likelihood depends on interaction between tensile stresses developing after placement and concrete's early-strength gain. Tensile stresses attributable to hygrothermal actions as concrete dries and cools ([[mateos-harvey-2021-early-age-premature-cracking]], pp. 1454-1458).

3. **17% slab replacements cracked by age 5** — California analysis showed about 17% of total individual slab replacements cracked by age 5. Statistical model predicts 50% cracking after 10 years for 0.7ft undoweled slabs on heavily trafficked roads, but worst 20% reach same condition in <5 years ([[mateos-harvey-2021-early-age-premature-cracking]], pp. 637-647).

4. **Widened slabs debate unresolved** — Mixed results: SPS-2 and Louisiana studies show increased longitudinal cracking with widened slabs; Colorado and Wisconsin studies attribute cracking to construction issues, not slab width. Colorado found lower cracking in 14ft panels than 12-13ft panels ([[mateos-harvey-2021-early-age-premature-cracking]], pp. 1403-1410).

5. **Three prevention practice categories**:
   - Mixture design: cement type/content, aggregate type, SCMs, admixtures
   - Pavement design: joint spacing, sawcut depth, bond breaker, old-new concrete connection
   - Construction: base conditioning, sawcut timing, proper curing, hot/cold weather practices ([[mateos-harvey-2021-early-age-premature-cracking]], pp. 1462-1478)

6. **Premature cracking not well studied** — Unlike early-age cracking, premature cracking of JPCP has not been studied extensively. LTPP SPS-2 analysis shows premature cracking is problem in dry states like California ([[mateos-harvey-2021-early-age-premature-cracking]], pp. 1490-1492).

7. **Early-age condition impacts long-term performance** — Widely recognized but very few studies focused on determining what that impact is. 2018 Mountain-Plains Consortium report showed increasing curing compound application rate improved roughness performance ([[mateos-harvey-2021-early-age-premature-cracking]], pp. 1433-1436).

## Connections to Existing Wiki

- Synthesizes findings from [[ardani-et-al-2003-colorado]] (Colorado widened slab debate)
- Construction practices align with [[lim-tayabji-2005-early-age-longitudinal-cracking]] mitigation strategies
- Slab replacement performance connects to [[rao-abdualla-sufian-2024-dowel-tie-bar-cracking]] (delamination mechanisms)
- Mixture design factors relate to [[probabilistic-crack-model]] (material property effects on cracking)
- HIPERPAV references connect to [[tayabji-trr-1062]] and [[heath-roesler-2000-top-down-cracking-FSHCC]]

## Related

[[early-age-cracking]]
[[premature-cracking]]
[[construction-practices]]
[[ardani-et-al-2003-colorado]]
[[lim-tayabji-2005-early-age-longitudinal-cracking]]

File: wiki/sources/ozbeki-et-al-trr-1043.md
---
title: "Evaluation Methodology for Jointed Concrete Pavements"
category: source
tags: [transverse-joints, dowels, load-transfer, JSLAB, finite-element, NDT, subgrade-reaction]
sources: [ozbeki-et-al-trr-1043]
created: 2026-05-03
updated: 2026-05-03
author: "Ozbeki, Mohammed A.; Kilareski, W. P.; Anderson, D. A."
published: 1986-01-01
doi: ""
scanned: false
---

# Evaluation Methodology for Jointed Concrete Pavements

**Publication** Transportation Research Record 1043, pp. 1–7  
**Sponsor** Pennsylvania Department of Transportation, FHWA

## Overview

Presents an objective methodology using the JSLAB finite element program to evaluate transverse joint structural adequacy through nondestructive testing. Establishes limiting thresholds for modulus of subgrade reaction (k) and modulus of dowel-concrete interaction (G) to guide rehabilitation decisions.

## Key Claims

1. **Two critical parameters** — Modulus of subgrade reaction (k) and modulus of dowel-concrete interaction (G) have the most significant effect on pavement deflections and stresses; other variables (dowel size, dowel modulus, joint width, concrete modulus) have minor impact ([[ozbeki-et-al-trr-1043]], pp. 5–6).

2. **Limiting thresholds established** — k < 200 pci indicates poor subgrade; G < 200,000 pci indicates poor joint system. These thresholds separate subsealing needs from load transfer rehabilitation ([[ozbeki-et-al-trr-1043]], p. 7).

3. **JSLAB validated against Westergaard** — Finite element solutions showed good agreement with Westergaard's exact equations for interior, edge, and corner loading cases ([[ozbeki-et-al-trr-1043]], pp. 2–3, Fig. 1).

4. **Evaluation charts developed** — Figures 10 and 11 enable practitioners to back-calculate k and G from NDT measurements of corner deflection and joint efficiency ([[ozbeki-et-al-trr-1043]], p. 7).

5. **Rehabilitation decision guidance** — Loss of subgrade support (low k) requires subsealing; loss of dowel-concrete interaction (low G) requires load transfer reestablishment. Wrong scheme wastes money ([[ozbeki-et-al-trr-1043]], p. 7).

### Paper 3: Westergaard Solutions Reconsidered (Ioannides et al.)

6. **Westergaard equations often misquoted** — Reexamination using finite element method found several equations ascribed to Westergaard in literature are erroneous; original edge stress equation from 1926 is incorrect; 1948 equation should be used instead ([[ozbeki-et-al-trr-1043]], p. 13, abstract only).

## Notable Quotes

- "Most of the pavement rehabilitation programs now under way were undertaken on the basis of subjective engineering judgment. Typically an engineer will 'walk' a project to determine the type of repairs or rehabilitation needed." (p. 1)

- "The ability to distinguish between the loss of subgrade support and the loss of dowel-concrete interaction is important in the selection of rehabilitation treatments." (p. 7)

## Figures

- **Fig. 1, p. 3** — Comparison of JSLAB finite element solutions and Westergaard's equation for interior loading
- **Fig. 2, p. 3** — 30-ft square slab used in finite element analysis (mesh configuration)
- **Fig. 3, p. 3** — Loading configuration for parametric study (Points A and B for deflection measurement)
- **Figs. 4-7, pp. 4–5** — Effects of dowel diameter, dowel modulus, joint width on pavement response
- **Fig. 8, p. 6** — Variation of surface deflection with modulus of dowel-concrete interaction
- **Fig. 9, p. 6** — Variation of load transfer across joint with modulus of dowel-concrete interaction
- **Fig. 10, p. 7** — Joint efficiency vs. surface deflection for various k values (evaluation chart)
- **Fig. 11, p. 7** — Joint efficiency vs. surface deflection for various G values (evaluation chart)

## Connections to Existing Wiki

- Confirms and extends [[ardani-et-al-2003-colorado]] findings on subgrade importance; Colorado study focused on expansive soils, this study quantifies subgrade reaction thresholds (k < 200 pci = poor)
- JSLAB program developed by [[construction-technology-laboratory]] (CTL), same lab that performed petrographic analysis for CDOT study
- References M.I. Darter's 1977 FHWA report on zero-maintenance JPCP design (same [[michael-darter]] from Colorado study)
- Introduces load transfer evaluation concepts relevant to [[longitudinal-cracking]] prevention
- Companion paper in same TRR 1043 volume: [[saraf-mccullough-1986-sawcut-depth-probabilistic]] (probabilistic saw-cut depth model)

## Related

[[longitudinal-cracking]]
[[saw-cut-depth]]
[[weakened-plane]]
[[construction-technology-laboratory]]
[[michael-darter]]
[[saraf-mccullough-1986-sawcut-depth-probabilistic]]

File: wiki/sources/quan-et-al-2014-built-in-curling.md
---
title: "Inclusion of Built-In Curling Temperature Profile in Curling-Stress Determination for Rigid Pavement"
category: source
tags: [built-in-curling, nonlinear-temperature-gradient, summer-paving, LTPP, curling-stress]
sources: [quan-et-al-2014-built-in-curling]
created: 2026-05-03
updated: 2026-05-03
author: "Quan, Lei; Chen, Liangliang; Feng, Decheng"
published: 2014
doi: "10.1061/(ASCE)TE.1943-5436.0000755"
scanned: false
---

# Inclusion of Built-In Curling Temperature Profile in Curling-Stress Determination for Rigid Pavement

**Journal** Journal of Transportation Engineering 141(4), 06014003  
**Sponsor** Natural Science Foundation of Heilongjiang Province, China

## Overview

Develops approach incorporating nonlinearity of setting temperature gradient into curling stress determination for rigid pavement. Validates analysis with LTPP performance data comparing 47 summer-constructed vs. 43 cooler-season-constructed test sections.

## Key Claims

1. **Summer daytime paving worst** — Paving activities in daytime in hot summer lead to maximum positive built-in curling in rigid pavement, which increases both level and frequency of tensile stress on top of PCC slab ([[quan-et-al-2014-built-in-curling]], pp. 525-528).

2. **Nonlinear temperature profile matters** — Current AASHTO MEPDG simplifies built-in curling to temperature difference between top and bottom of slab. Actual nonlinear setting temperature profile means concrete cannot reach zero stress state ([[quan-et-al-2014-built-in-curling]], pp. 33-36, 70-73).

3. **Positive built-in gradient shifts stress** — Positive setting gradient (locked into slab) shifts insitu temperature profile in negative direction, making it easier for concrete surface to experience tensile stress ([[quan-et-al-2014-built-in-curling]], pp. 60-64).

4. **LTPP validation** — Curling stress analysis validated by performance monitoring data in LTPP database. Comparison of 47 summer vs. 43 cooler season test sections showed pavement performance corresponded with curling stress analysis ([[quan-et-al-2014-built-in-curling]], pp. 16-18, 529-530).

5. **New method eliminates temperature distribution dependence** — New approach differentiates paving conditions in curling stress analysis without dependence on temperature distribution curve along slab depth ([[quan-et-al-2014-built-in-curling]], pp. 518-521).

## Connections to Existing Wiki

- Summer paving findings support [[yang-et-al-2020-widened-concrete-pavements]] (late-afternoon paving recommendation)
- Built-in curling connects to [[heath-roesler-2000-top-down-cracking-FSHCC]] (Palmdale test sections, differential shrinkage)
- Nonlinear temperature gradient relates to [[dere-asgari-sotelino-archer-2006-skewed-jpcp]] (nonlinear vs linear gradients)
- LTPP validation connects to [[xu-cebon-2017-lttp-cracking-analysis]] (SPS-2 data analysis)
- Top-of-slab tensile stress supports [[kaya-et-al-2019-widened-jpcp-longitudinal-cracking]] (top-down cracking mechanism)

## Related

[[built-in-curling]]
[[nonlinear-temperature-gradient]]
[[summer-paving]]
[[slab-curl]]
[[heath-roesler-2000-top-down-cracking-FSHCC]]
