Repository: khaza15143Lev/longWiki

# NCHRP 01-64 — LLM Wiki (GitHub Pages)

This folder is a static website that hosts the **NCHRP 01-64** wiki plus an **in-browser LLM** (WebLLM). It runs entirely client-side: no server, no API keys.

## Host on GitHub Pages

1. Put the contents of this folder at the **root of a GitHub repo**
2. In GitHub: **Settings → Pages → Source: Deploy from branch → main → / (root)**
3. Visit the published site URL

> Note: first load downloads the model (~300MB) and caches it in the browser.

## Repo wiki import

On first run (when browser storage is empty), the site imports the markdown files listed in `wiki-manifest.json` into `localStorage`.

- Wiki markdown lives in `wiki/`

File: wiki/sources/rao-abdualla-sufian-2024-dowel-tie-bar-cracking.md
---
title: "Solutions to Mitigate Dowel/Tie-Bar Propagated Cracking Phase 1"
category: source
tags: [dowel-bar, tie-bar, delamination, MIRA, GPR, field-investigation, early-age-cracking, restraint-cracking]
sources: [rao-abdualla-sufian-2024-dowel-tie-bar-cracking]
created: 2026-05-03
updated: 2026-05-03
author: "Rao, Shreenath; Abdualla, Hesham; Sufian, Abu"
published: 2024-04
doi: ""
scanned: false
---

# Solutions to Mitigate Dowel/Tie-Bar Propagated Cracking Phase 1

**Report** NRRA202402, Minnesota Department of Transportation  
**Sponsor** MnDOT Office of Research & Innovation, ARA Inc.

## Overview

Comprehensive Phase 1 study evaluating cracking related to dowel bars and tie bars in JPCP through literature review and field investigations at six sites in Wisconsin, Illinois, and Minnesota. Identifies delamination cracking at dowel bar depth as primary mechanism, with cracks initiating during early age and propagating under combined environmental and traffic loading.

## Key Claims

1. **Delamination initiates at dowel depth** — Cracks start around dowel bar depth near transverse joints as horizontal delamination cracks, then migrate upward to surface, eventually causing spalling. MIRA scans and coring confirm cracks extend several feet from joints even when no surface distress visible ([[rao-abdualla-sufian-2024-dowel-tie-bar-cracking]], pp. 504-505, 69-85).

2. **Early-age microcracking mechanism** — Steel bars (5-10× stiffer than early-age concrete) restrain concrete movement during hydration. Restraint stresses exceed low early-age tensile strength, causing microscopic damage. Microcracks coalesce over time under repeated thermal/moisture/traffic loading into visible delamination ([[rao-abdualla-sufian-2024-dowel-tie-bar-cracking]], pp. 480-481, 540-541).

3. **Cracks propagate through aggregate** — Cores further from joints show cracks passing through aggregate (indicating propagation after concrete gained strength). Cores closer to joints show cracks around aggregate (indicating early-age cracking when concrete was weak) ([[rao-abdualla-sufian-2024-dowel-tie-bar-cracking]], pp. 505, 85).

4. **Delamination visible on apparently intact joints** — MIRA scanning revealed subsurface delamination on joints with no visible surface distress. Cracks extend through multiple dowel bars, sometimes full transverse joint length ([[rao-abdualla-sufian-2024-dowel-tie-bar-cracking]], pp. 60-69).

5. **Spalls progress rapidly** — Time history from Illinois Tollway shows spalls progress from small to large within 2 years. Spalling equally likely on approach or leave side of joint ([[rao-abdualla-sufian-2024-dowel-tie-bar-cracking]], pp. 57-59).

6. **Six cracking mechanisms identified**:
   - Restraint cracking (temperature drop, hot-weather paving, high evaporation)
   - Subsidence/settlement cracking (high slump, low cover, large bar size)
   - Plastic shrinkage cracking
   - Misalignment-induced cracking (locked joints)
   - Chloride-induced delamination/corrosion
   - Tie bar over-reinforcing and edge restraint from tied shoulders ([[rao-abdualla-sufian-2024-dowel-tie-bar-cracking]], pp. 6-21)

7. **ACPA trigger/variant framework** — Early restraint cracking requires triggers (≥25°F temperature drop, >90°F paving, >0.1 lb/ft² evaporation) combined with variants (high friction base, late sawing, high cement factor, shrinkage-susceptible mix). Two triggers + three variants = "definite" cracking risk ([[rao-abdualla-sufian-2024-dowel-tie-bar-cracking]], pp. 7-9).

8. **Field sites show common pattern** — Six sites (WI: I-39, US 53; IL: I-94; MN: TH 610) all exhibited large spalls (≥1 ft) at transverse joints within 10-15 years. Spalls distinguishable from durability-related spalling by size, depth, and lack of hairline cracking ([[rao-abdualla-sufian-2024-dowel-tie-bar-cracking]], pp. 45-55).

## Notable Quotes

- "During this very early life, in effect, there is a race between concrete strength development and build-up of stresses from various sources of restraints and from early loads." (p. 540)

- "The results of the trenching operations suggested that the delamination action was caused by the combined action of multiple dowel bars (acting in sync) rather than that of one or two dowel bars." (p. 505)

## Connections to Existing Wiki

- Synthesizes findings from [[lim-tayabji-2005-early-age-longitudinal-cracking]] (restraint cracking framework)
- Field validation of [[seo-kim-2013-dowel-longitudinal-cracking]] dowel vertical translation mechanism
- Extends Rasmussen et al. (2007) *(not yet ingested)* on Wisconsin I-90/94 delamination findings
- MIRA/GPR techniques relate to [[tayabji-trr-1062]] (dowel alignment evaluation)
- Trigger/variant framework from ACPA JP010P connects to [[ardani-et-al-2003-colorado]] (construction practices)
- Phase 2 proposes FEA + lab testing similar to [[uddin-et-al-trr-1482]] methodology
- Subsidence cracking mechanism relates to [[janda-1935-wisconsin-highway-13]] (early-age distress)

## Related

[[lim-tayabji-2005-early-age-longitudinal-cracking]]
[[seo-kim-2013-dowel-longitudinal-cracking]]
[[delamination-cracking]]
[[dowel-bar-misalignment]]
[[early-age-cracking]]

File: wiki/sources/saboori-et-al-2021-pavement-me-calibration.md
---
title: "Pavement ME JPCP Transverse Cracking Model Calibration and Design Catalog Framework (Version 2.5.5)"
category: source
tags: [Pavement-ME, model-calibration, transverse-cracking, California, PaveM, design-catalog]
sources: [saboori-et-al-2021-pavement-me-calibration]
created: 2026-05-03
updated: 2026-05-03
author: "Saboori, Ashkan; Lea, Jeremy; Harvey, John; Lea, Jon; Mateos, Angel; Wu, Rongzong"
published: 2021-09
doi: "10.7922/G26D5R8W"
scanned: false
---

# Pavement ME JPCP Transverse Cracking Model Calibration and Design Catalog Framework (Version 2.5.5)

**Report** UCPRC-RR-2020-02, University of California Pavement Research Center  
**Sponsor** California Department of Transportation (PPRC SPE 3.49)

## Overview

Calibrates Pavement ME transverse cracking model for California JPCP using ~4600 lane-miles of PaveM database data from 446 lane replacement projects (1947-2017). Reduces prediction bias from 13.3% to 0.039% and standard error from 23.03% to 5.69%.

## Key Claims

1. **Widened shoulders perform poorly** — JPCP with widened concrete shoulders (WRF) do not perform well; statistical model predicts performance similar to flexible shoulders. This is because widened shoulders used to be constructed in 14ft slabs, which are susceptible to longitudinal cracking ([[saboori-et-al-2021-pavement-me-calibration]], pp. 4350-4353).

2. **Lean concrete base worst performer** — Among JPCP base types, lean concrete base (LCB) has poorest cracking performance; cement-treated base (CTB) and hot mix asphalt (HMA) have best ([[saboori-et-al-2021-pavement-me-calibration]], pp. 4345-4346).

3. **Dowels don't impact cracking** — Neither presence nor absence of dowels in JPCP impacts its cracking performance ([[saboori-et-al-2021-pavement-me-calibration]], pp. 4341-4342).

4. **Thicker/shorter slabs perform better** — JPCP with thicker and shorter slabs performs much better than thinner and longer slabs ([[saboori-et-al-2021-pavement-me-calibration]], pp. 4336-4338).

5. **Tied shoulders outperform untied** — JPC pavements with untied flexible shoulders and no shoulders show more cracking than JPCPs with tied concrete shoulders ([[saboori-et-al-2021-pavement-me-calibration]], pp. 4349-4351).

6. **Climate matters** — Worst performance in Inland Valley, High Mountain, South Mountain regions. Best in South Coast, Central Coast, High Desert, Desert regions ([[saboori-et-al-2021-pavement-me-calibration]], pp. 4357-4360).

7. **National model overpredicts** — Pavement ME transverse cracking model overpredicts by ~13% nationally; bias is 19% for long slab pattern but only 3.3% for short slab pattern ([[saboori-et-al-2021-pavement-me-calibration]], pp. 4373-4381).

## Connections to Existing Wiki

- Widened shoulder findings support [[xiao-wu-2018-louisiana-longitudinal-cracking]] (Louisiana field study)
- 14ft slab longitudinal cracking connects to [[mateos-harvey-2021-early-age-premature-cracking]] (Colorado/Wisconsin debate)
- Base type performance relates to [[desantis-roesler-2022-stabilized-support-layers]] (HMA vs PCC subbase)
- Model calibration approach connects to [[probabilistic-crack-model]] (statistical prediction of cracking)
- PaveM database used for calibration relates to [[heath-roesler-2000-top-down-cracking-FSHCC]] (early California performance studies)

## Related

[[pavement-me]]
[[model-calibration]]
[[xiao-wu-2018-louisiana-longitudinal-cracking]]
[[mateos-harvey-2021-early-age-premature-cracking]]
[[widened-slab]]

File: wiki/sources/saraf-mccullough-1986-sawcut-depth-probabilistic.md
---
title: "Controlling Longitudinal Cracking in Concrete Pavements"
category: source
tags: [longitudinal-cracking, saw-cut-depth, probabilistic-model, crack-confinement, aggregate-variability, Texas]
sources: [saraf-mccullough-1986-sawcut-depth-probabilistic]
created: 2026-05-03
updated: 2026-05-03
author: "Saraf, Chhote L.; McCullough, B. Frank"
published: 1986
doi: ""
scanned: false
---

# Controlling Longitudinal Cracking in Concrete Pavements

**Publication** Transportation Research Record 1043, pp. 8–13  
**Sponsor** Pennsylvania Department of Transportation, FHWA  
**Institution** University of Texas at Austin

## Overview

Develops a probabilistic model to estimate the depth of saw cut needed to control longitudinal cracking within the groove in wide concrete pavements. Uses lognormal distributions of concrete tensile strength and pavement thickness to predict crack confinement probability. Validates the model against field observations from two Texas projects near Houston.

## Key Claims

1. **Probabilistic crack confinement model** — Cracking occurs along the saw-cut (x-x) when the tensile strength ratio R = T1/T2 ≤ 1.0, where T1 is tensile strength at the saw-cut and T2 is tensile strength away from it. The model uses lognormal distributions of concrete tensile strength and pavement thickness to estimate the probability P[R ≤ 1.0] that cracks will be confined within the groove ([[saraf-mccullough-1986-sawcut-depth-probabilistic]], pp. 8–10).

2. **Aggregate type determines required saw-cut depth** — Two projects near Houston, Texas:
   - **River gravel mix**: required **0.44D** saw-cut depth for 90% crack confinement
   - **Limestone aggregate mix**: required only **0.39D** for 90% confinement
   The limestone mix had lower standard deviation in tensile strength, enabling better crack control at shallower cuts ([[saraf-mccullough-1986-sawcut-depth-probabilistic]], pp. 10–12, Fig. 3).

3. **Field verification matches predictions**:
   - **Project 1** (river gravel, TX-288 inside I-610): predicted 67% vs. observed 69% cracking along saw-cut joint
   - **Project 2** (limestone, TX-288 outside I-610): predicted 91% vs. observed 99%
   Both showed reasonable match between model and field observations ([[saraf-mccullough-1986-sawcut-depth-probabilistic]], pp. 10–11, Table 1).

4. **31% of river gravel cracks escaped the groove** — On Project 1, 31% of cracks developed away from the saw cut, compared to only 1% on the limestone project. This highlights the role of material variability in crack control ([[saraf-mccullough-1986-sawcut-depth-probabilistic]], pp. 10).

5. **Reducing variability allows shallower cuts** — Sensitivity analysis showed that halving or quartering standard deviations of concrete strength substantially increases crack confinement at the same depth ratio, potentially saving construction costs. Uniformity of concrete mix strength (represented by standard deviation) is a critical construction quality variable ([[saraf-mccullough-1986-sawcut-depth-probabilistic]], pp. 12–13).

## Notable Quotes

- "A lower value of standard deviation obtained for concrete mix using lime rock aggregate in the mix was responsible for confining more cracks within the saw cut compared with the mix using river gravel aggregate." (p. 8)

- "A sensitivity analysis of the model indicated that substantial reduction in saw-cut depth can be achieved if the variability of concrete strength during construction can be reduced." (p. 8)

## Figures

- **Fig. 1, p. 9** — Concrete pavement with saw-cut joint and longitudinal crack (cross-section showing intended vs. actual crack location)
- **Fig. 2, p. 10** — Locations of Projects 1 and 2 on TX-288 near Houston
- **Fig. 3, pp. 12–13** — Effect of depth ratio (D1/D2) on longitudinal cracking along saw-cut groove (two curves: river gravel vs. limestone mix)

## Connections to Existing Wiki

- Expands on [[ozbeki-et-al-trr-1043]] (same TRR 1043 volume; previously summarized as one paper)
- Probabilistic crack confinement model relates to [[probabilistic-crack-model]] concept
- Saw-cut depth findings inform [[ardani-et-al-2003-colorado]] (Colorado's D/3 requirement for 12-ft slabs)
- Aggregate variability findings connect to [[lim-tayabji-2005-early-age-longitudinal-cracking]] (gravel aggregate CTE and strength variability)
- University of Texas at Austin institution connects to [[mccullough]] entity page

## Related

[[probabilistic-crack-model]]
[[saw-cut-depth]]
[[ardani-et-al-2003-colorado]]
[[lim-tayabji-2005-early-age-longitudinal-cracking]]
[[mccullough]]
[[saraf]]

File: wiki/sources/seo-kim-2013-dowel-longitudinal-cracking.md
---
title: "Longitudinal Cracking at Transverse Joints Caused by Dowel Bars in Jointed Concrete Pavements"
category: source
tags: [dowel-bar, vertical-translation, transverse-joints, environmental-loading, abaqus, korea]
sources: [seo-kim-2013-dowel-longitudinal-cracking]
created: 2026-05-03
updated: 2026-05-03
author: "Seo, Youngguk; Kim, Seong-Min"
published: 2013-03
doi: "10.1007/s12205-013-2047-5"
scanned: false
---

# Longitudinal Cracking at Transverse Joints Caused by Dowel Bars in Jointed Concrete Pavements

**Journal** KSCE Journal of Civil Engineering 17(2), pp. 395-402  
**Sponsor** National Research Foundation of Korea (NRF 2010-0007816), Korea Expressway Corporation

## Overview

Investigates longitudinal cracking at transverse joints in JCP through field observation and 3D FEA (ABAQUS). Identifies vertical translation of dowel bars from mid-depth as primary cause, with stress concentrations occurring when slabs curl under environmental loading before traffic opening.

## Key Claims

1. **Vertical dowel translation is primary cause** — Dowels installed above mid-depth cause localized transverse tensile stress concentrations at their location when slab curls up. Properly installed mid-depth dowels do not induce longitudinal cracking ([[seo-kim-2013-dowel-longitudinal-cracking]], pp. 395-396, 401).

2. **Cracks occur before traffic opening** — Field cracks observed before pavement opened to traffic, propagated through cement (not aggregates), indicating early-age environmental loading as primary cause ([[seo-kim-2013-dowel-longitudinal-cracking]], pp. 396).

3. **Stress concentration localized** — Transverse stress increment at vertically translated dowel is localized; does not affect whole stress distribution. Multiple translated dowels do not interact — each produces same stress increment independently ([[seo-kim-2013-dowel-longitudinal-cracking]], pp. 398-399).

4. **Center slabs more vulnerable** — Stress increment at translated dowel location increases as dowel moves from slab edge toward center. Translated dowels near slab center produce stress larger than maximum center stress, creating high cracking probability ([[seo-kim-2013-dowel-longitudinal-cracking]], pp. 397-398).

5. **Five factors increase cracking risk** — Transverse stresses increase with: (1) higher concrete elastic modulus, (2) higher thermal expansion coefficient, (3) higher foundation stiffness, (4) larger vertical temperature gradient, (5) greater vertical translation amount from mid-depth ([[seo-kim-2013-dowel-longitudinal-cracking]], pp. 399-400).

6. **Bond characteristic affects crack initiation** — When translated dowel is free to move: stress concentrated on slab surface and under dowel hole. When perfectly bonded: large stresses both on surface and above dowel hole. Crack initiation position depends on bond condition ([[seo-kim-2013-dowel-longitudinal-cracking]], pp. 400-401).

7. **Field validation** — 6 of 400 joints (1.5%) showed longitudinal cracking. Cores confirmed cracks at dowel locations with dowels installed far above mid-depth. Some cores showed horizontal delamination at dowel depth ([[seo-kim-2013-dowel-longitudinal-cracking]], pp. 396).

## Notable Quotes

- "To mitigate longitudinal cracking at the joint, dowel bars should be installed at the mid-depth of the slab and cares must be taken when installing dowel bars to prevent their vertical translation." (p. 401)

## Connections to Existing Wiki

- Extends [[tayabji-trr-1062]] dowel misalignment research to vertical translation specifically
- Uses 3D FEA (ABAQUS) similar to [[uddin-et-al-trr-1482]] and [[dere-asgari-sotelino-archer-2006-skewed-jpcp]]
- Environmental loading (curling) mechanism relates to [[lim-tayabji-2005-early-age-longitudinal-cracking]] temperature gradient analysis
- Foundation stiffness effects connect to [[probabilistic-crack-model]] support variability
- Early-age cracking before traffic opening contrasts with [[ardani-et-al-2003-colorado]] traffic-induced cracking
- References Tayabji (1986) directly, same as [[tayabji-trr-1062]]

## Related

[[tayabji-trr-1062]]
[[dowel-bar-misalignment]]
[[slab-curl]]
[[uddin-et-al-trr-1482]]
[[environmental-loading]]

File: wiki/sources/tayabji-trr-1062.md
---
title: "Dowel Placement Tolerances for Concrete Pavements"
category: source
tags: [dowel-bars, misalignment, load-transfer, construction-tolerance, joint-performance]
sources: [tayabji-trr-1062]
created: 2026-05-03
updated: 2026-05-03
author: "Tayabji, Shiraz D."
published: 1986-01-01
doi: ""
scanned: false
---

# Dowel Placement Tolerances for Concrete Pavements

**Publication** Transportation Research Record 1062  
**Sponsor** FHWA, Construction Technology Laboratories (PCA)

## Overview

Comprehensive investigation into allowable levels of dowel bar misalignment at concrete pavement joints. Combines theoretical analysis attempts, laboratory pullout testing on slab specimens, and review of field studies from multiple state DOTs to establish placement tolerance criteria.

## Key Claims

1. **Five types of dowel misalignment** — Horizontal translation, longitudinal translation, vertical translation, vertical skew, and horizontal skew. Only vertical skew and horizontal skew cause spalling; horizontal/vertical skew also causes cracking and reduces load transfer ([[tayabji-trr-1062]], Fig. 1).

2. **Pullout loads low for misalignment < 1 in.** — Laboratory tests on 8-in. and 10-in. slabs showed pullout loads remain relatively low for misalignment ≤ 1 in. per 18-in. dowel length at joint opening of 0.25 in. No spalling observed below this threshold ([[tayabji-trr-1062]], pp. 52-54, Tables 7-8).

3. **Pullout loads increase sharply above 1 in.** — For 10-in. slabs at 7 days: 0 in. misalignment = 750 lb; 1 in. horizontal = 2,000 lb; 2 in. horizontal = 4,000 lb; 4 in. horizontal = 5,500 lb. Vertical misalignment produces higher loads than horizontal ([[tayabji-trr-1062]], Table 8).

4. **Analytical modeling infeasible** — Three-dimensional modeling of dowel-concrete slippage and misalignment geometry too complex for available FE programs (SAP4, BMINES). Laboratory testing was necessary ([[tayabji-trr-1062]], pp. 50-51).

5. **Field noncompliance widespread but no distress observed** — Georgia DOT study: 60-83% of implanted dowels out of specification tolerance, yet no dowel-related distress found at any evaluated joint. All joints started "working" within days of construction ([[tayabji-trr-1062]], pp. 49-50, Tables 4-5).

6. **FHWA does not specify numeric limits** — Technical Advisory TS140.18 (1980) removed specific tolerance limits but cautioned that "close tolerances for dowel placement are extremely important for proper functioning of the slab and for long-term performance" ([[tayabji-trr-1062]], p. 47).

7. **Locked joints cause multiple distress types** — Excessive restraint from misaligned dowels may produce transverse cracking, corner breaks, and spalling at concrete face around dowel. Once spalling occurs, load transfer effectiveness decreases ([[tayabji-trr-1062]], p. 47).

8. **No revision to current tolerances recommended** — Due to limited laboratory data and insufficient field performance data, existing state agency tolerances (typically 1/4 in. per 18 in.) should remain, though data suggest greater tolerances may be acceptable ([[tayabji-trr-1062]], p. 54).

## Notable Quotes

- "Before December 1980, FHWA specified limits on dowel placement. However, the current FHWA Technical Advisory TS140.18 of December 15, 1980, on rigid pavement joints does not specify limits on misalignment but cautions that 'close tolerances for dowel placement are extremely important for proper functioning of the slab and for long-term performance.'" (p. 47)
- "Laboratory test results indicate that pullout loads are relatively low for dowel misalignment levels of less than 1 in. per 18-in. length of dowel bar and a maximum joint opening of 0.25 in." (p. 53)
- "It is clear from Table 5 that there is substantial noncompliance with the specification requirement for the projects with the implanted dowels. However, no dowel-related distress was found in any of the joints that were examined." (p. 50)

## Figures

- **Fig. 1, p. 48** — Five types of dowel misalignment and their effects (spalling, cracking, load transfer)
- **Fig. 2, p. 51** — Setup for single-dowel pullout test
- **Fig. 5, p. 52** — Load vs. joint opening curves (most load required for first 0.01 in.)
- **Fig. 6, p. 52** — Setup for two-dowel pullout test (opposite misalignment cancels side forces)

## Field Studies Reviewed

| Study | Method | Key Finding |
|---|---|---|
| Indiana (Smith & Benham, 1938) | Lab pullout tests | 1/2 in. joint opening: errors up to 1.5 in. tolerated without spalling |
| Alabama (Segner & Cobb, 1967) | Lab tests, 10-in. slabs | 1-in. vertical misalignment: ~4,000 lb; 1-in. horizontal: ~2,000 lb |
| Pennsylvania (Nichols & Hoffman, 1980) | Pachometer + cores | 60% implanted, 40% basket dowels out of tolerance |
| Georgia DOT (1982) | Cores + metal detector, 261 joints | 60-83% implanted dowels out of spec; zero distress observed |
| Alabama (Beeson et al., 1981) | Visual + metal detector | No significant difference between implanted vs. preset dowels |

## Connections to Existing Wiki

- Complements [[ozbeki-et-al-trr-1043]] on load transfer evaluation; Tayabji focuses on construction tolerances while Ozbeki focuses on in-service performance assessment
- Author Shiraz D. Tayabji co-developed [[jslab]] at [[construction-technology-laboratory]]
- FHWA Technical Advisory referenced connects to broader federal guidance on PCCP joint design
- Laboratory pullout testing methodology relevant to evaluating [[vibrator-trails]] and other construction defects identified in [[ardani-et-al-2003-colorado]]

## Related

[[load-transfer]]
[[dowel-bars]]
[[construction-technology-laboratory]]
[[ozbeki-et-al-trr-1043]]

File: wiki/sources/xu-cebon-2017-lttp-cracking-analysis.md
---
title: "Analysis of Cracking in Jointed Plain Concrete Pavements"
category: source
tags: [LTPP-SPS2, premature-cracking, slab-curl, soil-voiding, depressurization, dry-climate]
sources: [xu-cebon-2017-lttp-cracking-analysis]
created: 2026-05-03
updated: 2026-05-03
author: "Xu, Changwei; Cebon, David"
published: 2017
doi: ""
scanned: false
---

# Analysis of Cracking in Jointed Plain Concrete Pavements

**Report** FHWA-HRT-16-073, Federal Highway Administration  
**Researchers** University of Cambridge, Department of Engineering

## Overview

Analyzes LTPP SPS-2 data to identify trends in longitudinal and transverse cracking. Proposes alternative mechanism for premature cracking: voiding in foundation soil due to localized plastic deformation from depressurization caused by slab curl, particularly problematic in dry regions with low cohesive strength soils.

## Key Claims

1. **Soil voiding mechanism** — Premature cracking explained by voiding in foundation soil due to localized plastic deformation. Depressurization of soil caused by slab curl creates voids, particularly problematic for soils with low cohesive strength in dry regions ([[xu-cebon-2017-lttp-cracking-analysis]], pp. 2093-2100).

2. **Two longitudinal crack patterns** — (1) Single long crack ~1m from pavement edge adjacent to shoulder; (2) Short crack near centerline of slab. Most longitudinal cracks initiate from slab transverse edges ([[xu-cebon-2017-lttp-cracking-analysis]], pp. 2074-2084).

3. **Transverse cracks initiate from shoulder edge** — Most transverse cracks initiate from slab longitudinal edge close to the shoulder ([[xu-cebon-2017-lttp-cracking-analysis]], pp. 2082-2084).

4. **Dry zones worse** — Cracks occur earlier and are more severe in dry climatic zones compared to wet zones ([[xu-cebon-2017-lttp-cracking-analysis]], pp. 2069-2071).

5. **Slab thickness and base type most sensitive** — Severity of longitudinal and transverse cracking sensitive to slab thickness and base type. Slab width and strength have less clear effect ([[xu-cebon-2017-lttp-cracking-analysis]], pp. 2062-2066).

6. **Edge pumping follows cracking** — In Arkansas (wet zone), edge pumping occurred as result of cracking rather than vice versa ([[xu-cebon-2017-lttp-cracking-analysis]], pp. 2088-2090).

7. **Slab curl + traffic + weak soil interaction** — Premature cracking mechanism involves interaction of slab curl, vehicle loading, and foundation soils with low cohesive strengths ([[xu-cebon-2017-lttp-cracking-analysis]], pp. 2054-2058).

## Notable Quotes

- "A plausible explanation for premature cracking in plain jointed concrete pavements is the occurrence of voiding in the foundation soil due to localized plastic deformation. This can occur because of depressurization of the soil caused by slab curl." (p. 2093-2100)

## Connections to Existing Wiki

- Soil voiding mechanism contrasts with [[lim-tayabji-2005-early-age-longitudinal-cracking]] (thermal/restraint cracking)
- Dry climate findings support [[mateos-harvey-2021-early-age-premature-cracking]] (California premature cracking)
- LTPP SPS-2 analysis connects to [[saboori-et-al-2021-pavement-me-calibration]] (California calibration)
- Slab curl mechanism relates to [[dere-asgari-sotelino-archer-2006-skewed-jpcp]] (temperature curling effects)
- Base type sensitivity connects to [[desantis-roesler-2022-stabilized-support-layers]] (subbase erosion)

## Related

[[slab-curl]]
[[soil-voiding]]
[[ltpp-sps-2]]
[[premature-cracking]]
[[dry-climate-cracking]]

File: wiki/sources/yang-et-al-2020-widened-concrete-pavements.md
---
title: "Investigation of Longitudinal Cracking in Widened Concrete Pavements"
category: source
tags: [widened-slabs, curling-warping, terrestrial-laser-scanner, skewed-joints, late-afternoon-paving, Iowa]
sources: [yang-et-al-2020-widened-concrete-pavements]
created: 2026-05-03
updated: 2026-05-03
author: "Yang, Shuo; Zhang, Yang; Kaya, Orhan; Ceylan, Halil; Kim, Sunghwan"
published: 2020
doi: "10.7250/bjrbe.2020-15.468"
scanned: false
---

# Investigation of Longitudinal Cracking in Widened Concrete Pavements

**Journal** The Baltic Journal of Road and Bridge Engineering 15(1), pp. 211-231  
**Sponsor** Iowa Department of Transportation (TR-700), Iowa State University

## Overview

Field investigation and FEA of longitudinal cracking in widened JPCP using Terrestrial Laser Scanner for curling/warping measurements and concrete coring. Identifies combination of excessive traffic, high curling/warping, inadequate support, pavement ageing, and skewed joints as primary causes.

## Key Claims

1. **Top-down cracks 0.6-1.2m from edge** — Top-down longitudinal cracks observed in widened JPCP, mainly located within traffic lanes 0.60-1.20m (2-4ft) from slab edges, parallel to traffic direction ([[yang-et-al-2020-widened-concrete-pavements]], pp. 1450-1453).

2. **Five causes of longitudinal cracking** — Combination of: (1) excessive loads, (2) high degrees of curling/warping, (3) inadequate subgrade support, (4) pavement ageing, (5) skewed joints ([[yang-et-al-2020-widened-concrete-pavements]], pp. 1475-1477).

3. **Traffic volume correlates with cracking** — Sites subjected to higher truck traffic volume exhibited more significant number of longitudinal cracks ([[yang-et-al-2020-widened-concrete-pavements]], pp. 1456-1457).

4. **Curling/warping measurements confirm** — Sites with higher degrees of curling and warping measurements exhibited significantly more longitudinal cracks than sites with lower degrees ([[yang-et-al-2020-widened-concrete-pavements]], pp. 1458-1460).

5. **Tied PCC shoulders outperform** — Sites with tied PCC shoulders generally outperformed those with HMA and granular shoulders, even though tied PCC sites experienced relatively higher traffic volume ([[yang-et-al-2020-widened-concrete-pavements]], pp. 1461-1464).

6. **Late-afternoon paving reduces cracking** — Site constructed in late afternoon, where concrete set during night-time and led to less built-in curling, only slightly exhibited longitudinal cracks ([[yang-et-al-2020-widened-concrete-pavements]], pp. 1465-1467).

7. **Skewed joints prone to cracking** — FEA results indicate pavements with skewed joints are prone to longitudinal cracks compared to rectangular joints under all loading scenarios ([[yang-et-al-2020-widened-concrete-pavements]], pp. 1468-1471).

8. **Recommendations** — At most 4.30m (14ft) for widened slab width; late-afternoon paving to avoid excessive upward built-in curling; avoid skewed joints and granular shoulders for widened JPCP with high truck traffic ([[yang-et-al-2020-widened-concrete-pavements]], pp. 1477-1482).

## Connections to Existing Wiki

- Confirms [[kaya-et-al-2019-widened-jpcp-longitudinal-cracking]] findings (same Iowa team, FEA validation)
- Late-afternoon paving connects to [[lim-tayabji-2005-early-age-longitudinal-cracking]] (first night critical period)
- Skewed joints findings extend [[dere-asgari-sotelino-archer-2006-skewed-jpcp]] (Indiana SR-49 case)
- Curling/warping measurements relate to [[xu-cebon-2017-lttp-cracking-analysis]] (slab curl mechanism)
- Tied PCC shoulder recommendation supports [[chen-2014-longitudinal-joint-repairs]] (joint performance)

## Related

[[widened-slab]]
[[curling-warping]]
[[skewed-joints]]
[[kaya-et-al-2019-widened-jpcp-longitudinal-cracking]]
[[late-afternoon-paving]]
